Repository: MaMMoS-project/mochada_kit

# **mochada_kit**

Python code for generating MODA (MOdelling DAta) and CHADA (CHAracterisation DAta) workflow diagrams and tables using [plantuml](https://plantuml.com/), with machine-readable, enhanced design based on bespoke themes.

### **Main uses**
**1. Generate MODA and/or CHADA workflow diagrams with bespoke themes, making them machine readable.**

The diagram below is a legend for a CHADA workflow, showing the types of the elements. The plantuml code used to produce this diagram is below on the right. After a command signalling the start of the code, we load one of the bespoke themes. This allows us to apply a "stereotype" to each element, giving it a colour according to its type. Each theme has different colours for the various elements (see section 4. below for the available colour schemes).

- The text to be displayed in an element is defined between a colon and a semicolon *e.g.* :User Case;
- The type of the element is specified by applying a stereotype between two sets of angled brackets *e.g.* \<\<user_case\>\>
- This allows the code to be machine readable: the text of each element can be easily associated with the type of element and connected to the antecedent and descendant elements.
<table>
<tr>
<td> flow diagram legend </td> <td> plantuml code </td>
</tr>
<tr>
<td> <img src="./gallery/legend_chada_plasma_theme.svg" width="150" /> </td>
<td>


```
@startuml
!theme MOCHADA-plasma from ../../themes
:User Case; <<user_case>>
:Experiment; <<experiment>>
:Raw Data; <<raw_data>>
:Data Processing; <<data_processing>>
:Final Data; <<final_data>>
@enduml
```


</td>
</tr>
</table>
Below is an example of a CHADA workflow diagram for EBSD in the SEM and the code used to produce the diagram is shown on the right. Note that the definition of the element can be split over multiple lines.
<table>
<tr>
<td> chada workflow EBSD </td> <td> plantuml code </td>
</tr>
<tr>
<td> <img src="./gallery/chada_workflow_SEM_EBSD_simple.svg" width="300" /> </td>
<td>


```
@startuml
!theme MOCHADA-plasma from ../../themes
:Bulk sample or thin film; <<user_case>>
:Set up experimental geometry:
sample tilt (<U+00B0>), working distance (mm),
detector distance (mm); <<experiment>>
:Acquire electron image (SE, BSE, FSE); <<experiment>>
:Electron image(s); <<raw_data>>
:Define rectangular ROI, step size,
detector and indexing parameters; <<experiment>>
:Acquire EBSD patterns at all points in ROI; <<experiment>>
:EBSD pattern for each point; <<raw_data>>
:Hough indexing (automatic); <<data_processing>>
:Euler angles and phase ID
for each point in map; <<final_data>>
:Analysis of orientations (user controlled); <<data_processing>>
:Orientation maps, Pole figures
Quantitative measures //e.g.// grain size; <<final_data>>
@enduml
```


</td>
</tr>
</table>
We can group techniques in order to provide a clear overview of more complex cases *e.g.* for SEM-EDX-EBSD:
**2. Generate CHADA tables from a single json or yaml file, with bespoke themes, and optionally hyperlinking different tables**
**3. Extract and display metadata from an HDF5 file as an easy-to-read diagram with optional bespoke highlighting**
**4. Choose from the available colour schemes and stereotypes or define your own**

### **Reference**
This package is being developed as part of the EU project: [MaMMoS](https://mammos-project.github.io/index.html)

File: data/chada_tables_SEM-EBSD.yaml
"overview":
  "Overview": " "
  "1. User Case": "Bulk or thin film samples, usually electrically conducting. High vacuum, //P// ~ 10<sup>-6</sup> mbar"
  "2. Characterisation\\nmethod": "Electron Backscatter Diffraction (EBSD) in the Scanning Electron Microscope (SEM)"
  "3. Validation of\\ncharacterisation": "Measurement of crystallographic orientations, phase distributions, defects, etc."
  "4. Access conditions\\n(what is needed to\\nrepeat the experiment)": "Sample preparation and experiment done in house. Post processing, open source."
"user_case":
  "1. User Case": " "
  "1.1 User": "Experienced user. High level of automation."
  "1.2 Sample": "Thin film or polished bulk material. Lateral dimensions typically ~ 1 cm"
  "1.3 Sample material\\nproperties": "Magnetic materials, Nd<sub>2</sub>Fe<sub>14</sub>B-based, or MnAl-C-based. Metallic. Microstructure: grains, secondary phases, defects."
  "1.4 Sampling process": "Thin films: promising samples cut from wafer containing varying compositions. Bulk samples cut from a cast or deformed material."
  "1.5 Sample preparation": "Thin films: none. Bulk samples: standard metallographic grinding and polishing."
  "1.6 Hazards": "None"
  "1.7 Characterisation\\nenvironment": "High vacuum, //P// ~ 10<sup>-6</sup> mbar, room temperature."
"experiment":
  "2. Experiment": " "
  "2.1 Probe/\\nPhysics of Interaction": "Electron beam. 20 kV accelerating voltage. Backscattered electrons are diffracted from lattice planes."
  "2.2 Interaction Volume": "Highly anisotropic shape due to 70° sample tilt angle, approximately 5 µm wide and 15 <U+03BC>m long (perpendicular to tilt axis)"
  "2.3 Calibration Process": "Experimental geometry (working distance and detector distance) calibrated using single crystal Si sample, approx. yearly."
  "2.4 Detector": "Oxford Instruments CNano+ EBSD detector (phosphor screen with fibre optics)."
  "2.5 Signal": "Backscattered and diffracted electrons are detected and a diffraction pattern is recorded for each beam position"
  "2.6 Measurement time": "A few minutes to a few hours"
  "2.7 Measurement\\nparameters": "accelerating voltage, working distance, detector distance, tilt angle, beam current, detector resolution, static background pattern, dynamic background settings, Hough space resolution, band detection settings, phases selected, pattern saving options"
"raw_data":
  "3. Raw Data": " "
  "3.1 Raw Data": "Diffraction patterns: images of diffracted intensity on the detector. Orientation data: exported as h5oina (HDF5 format) containing all metadata, orientations as Euler angles, and optionally the original diffraction patterns."
  "3.2 Unit": "EBSD patterns: lateral pixel size in <U+03BC>m, Euler angles in degrees or Radians"
  "3.3 Data acquisition rate": "Typically ~ 8 to ~ 400 patterns per second"
"data_processing":
  "4. Data Processing": " "
  "4.1a Level of Expertise": "Domain/High expertise. Equipment software (AZtec Crystal) can be used to generate many maps, pole figures etc, but the original patterns can also be analysed using the open source package 'Kikuchipy' for more advanced/detailed analysis."
  "4.1b Data Normalisation": "Some 'cleaning' of the data may be needed //e.g.// to remove single data points within a grain which spuriously contain a different orientation. Rotations can be applied to the orientations to obtain a more sensible reference orientation."
  "4.2 Processing\\nReproducibility": "Indexing rate should be as high as possible, typically >> 90%. Steps are easily reproducible."
  "4.3 Data Filtering\\nProcesses": "Static and dynamic background subtraction."
  "4.4 Data Analysis\\nProcedures": "Hough transformation, identification of Hough peaks, matching with solutions from data describing the crystal structure of phases."
  "4.5 Main Processed\\nSignals": "Diffraction patterns are processed giving Euler angles as a function of beam position"
  "4.6 Data Processing\\nThrough Calibrations": "Transformation from the detector coordinate system to the crystal coordinate system is done via the detector orientation, which is obtained from calibration."
  "4.7a Properties\\n(Elaborated Data)": "Euler angles are analysed giving measures of texture //e.g.// pole figures, pole plots, FWHM of a pole plot."
  "4.7b Quality of the Data": "Mean Angular Deviation gives the goodness of fit between pattern and simulation at each pixel. Number of Bands shows how many bands were indexed at each pixel. Indexing rate shows how many patterns were indexed overall."
  "4.8 Data Management": "Data in HDF5 format (h5oina) will be uploaded to a repository for future use."
